Repository: arthu0404/Trabalho_Final_ML

# Trabalho Final - Machine Learning

Um repositório para juntar os arquivos da Quest 4 de Machine Learning

File: datasets/dataset_nanotoxicologia_combinado.csv (part 1 of 4)
Material_type,Core_size,Hydro_size,Surface_charge,Surface_area,Formation_enthalpy,Conduction_band,Valence_band,Electronegativity,Assay,Cell_name,Cell_species,Cell_origin,Cell_type,Exposure_time,Exposure_dose,Toxicity
Al2O3,39.7,267.0,36.3,64.7,-17.345,-1.51,-9.81,5.67,MTT,HCMEC,Human,Blood,Normal,24,0.001,Nontoxic
Al2O3,39.7,267.0,36.3,64.7,-17.345,-1.51,-9.81,5.67,MTT,HCMEC,Human,Blood,Normal,24,0.01,Nontoxic
Al2O3,39.7,267.0,36.3,64.7,-17.345,-1.51,-9.81,5.67,MTT,HCMEC,Human,Blood,Normal,24,0.1,Nontoxic
Al2O3,39.7,267.0,36.3,64.7,-17.345,-1.51,-9.81,5.67,MTT,HCMEC,Human,Blood,Normal,24,1.0,Nontoxic
Al2O3,39.7,267.0,36.3,64.7,-17.345,-1.51,-9.81,5.67,MTT,HCMEC,Human,Blood,Normal,24,5.0,Nontoxic
Al2O3,39.7,267.0,36.3,64.7,-17.345,-1.51,-9.81,5.67,MTT,HCMEC,Human,Blood,Normal,24,10.0,Nontoxic
Al2O3,39.7,267.0,36.3,64.7,-17.345,-1.51,-9.81,5.67,MTT,HCMEC,Human,Blood,Normal,24,20.0,Nontoxic
Al2O3,39.7,267.0,36.3,64.7,-17.345,-1.51,-9.81,5.67,MTT,HCMEC,Human,Blood,Normal,24,50.0,Nontoxic
Al2O3,39.7,267.0,36.3,64.7,-17.345,-1.51,-9.81,5.67,MTT,HCMEC,Human,Blood,Normal,24,100.0,Nontoxic
Al2O3,39.7,267.0,36.3,64.7,-17.345,-1.51,-9.81,5.67,MTT,HCMEC,Human,Blood,Normal,12,0.001,Nontoxic
Al2O3,39.7,267.0,36.3,64.7,-17.345,-1.51,-9.81,5.67,MTT,HCMEC,Human,Blood,Normal,12,0.01,Nontoxic
Al2O3,39.7,267.0,36.3,64.7,-17.345,-1.51,-9.81,5.67,MTT,HCMEC,Human,Blood,Normal,12,0.1,Nontoxic
Al2O3,39.7,267.0,36.3,64.7,-17.345,-1.51,-9.81,5.67,MTT,HCMEC,Human,Blood,Normal,12,1.0,Nontoxic
Al2O3,39.7,267.0,36.3,64.7,-17.345,-1.51,-9.81,5.67,MTT,HCMEC,Human,Blood,Normal,12,5.0,Nontoxic
Al2O3,39.7,267.0,36.3,64.7,-17.345,-1.51,-9.81,5.67,MTT,HCMEC,Human,Blood,Normal,12,10.0,Nontoxic
Al2O3,39.7,267.0,36.3,64.7,-17.345,-1.51,-9.81,5.67,MTT,HCMEC,Human,Blood,Normal,12,20.0,Nontoxic
Al2O3,39.7,267.0,36.3,64.7,-17.345,-1.51,-9.81,5.67,MTT,HCMEC,Human,Blood,Normal,12,50.0,Nontoxic
Al2O3,39.7,267.0,36.3,64.7,-17.345,-1.51,-9.81,5.67,MTT,HCMEC,Human,Blood,Normal,12,100.0,Nontoxic
CuO,46.3,239.0,42.8,24.1,-1.609,-5.17,-6.51,5.87,MTT,HCMEC,Human,Blood,Normal,24,0.001,Nontoxic
CuO,46.3,239.0,42.8,24.1,-1.609,-5.17,-6.51,5.87,MTT,HCMEC,Human,Blood,Normal,24,0.01,Nontoxic
CuO,46.3,239.0,42.8,24.1,-1.609,-5.17,-6.51,5.87,MTT,HCMEC,Human,Blood,Normal,24,0.1,Nontoxic
CuO,46.3,239.0,42.8,24.1,-1.609,-5.17,-6.51,5.87,MTT,HCMEC,Human,Blood,Normal,24,1.0,Nontoxic
CuO,46.3,239.0,42.8,24.1,-1.609,-5.17,-6.51,5.87,MTT,HCMEC,Human,Blood,Normal,24,5.0,Nontoxic
CuO,46.3,239.0,42.8,24.1,-1.609,-5.17,-6.51,5.87,MTT,HCMEC,Human,Blood,Normal,24,10.0,Toxic
CuO,46.3,239.0,42.8,24.1,-1.609,-5.17,-6.51,5.87,MTT,HCMEC,Human,Blood,Normal,24,20.0,Toxic
CuO,46.3,239.0,42.8,24.1,-1.609,-5.17,-6.51,5.87,MTT,HCMEC,Human,Blood,Normal,24,50.0,Toxic
CuO,46.3,239.0,42.8,24.1,-1.609,-5.17,-6.51,5.87,MTT,HCMEC,Human,Blood,Normal,24,100.0,Toxic
CuO,46.3,239.0,42.8,24.1,-1.609,-5.17,-6.51,5.87,MTT,HCMEC,Human,Blood,Normal,12,0.001,Nontoxic
CuO,46.3,239.0,42.8,24.1,-1.609,-5.17,-6.51,5.87,MTT,HCMEC,Human,Blood,Normal,12,0.01,Nontoxic
CuO,46.3,239.0,42.8,24.1,-1.609,-5.17,-6.51,5.87,MTT,HCMEC,Human,Blood,Normal,12,0.1,Nontoxic
CuO,46.3,239.0,42.8,24.1,-1.609,-5.17,-6.51,5.87,MTT,HCMEC,Human,Blood,Normal,12,1.0,Nontoxic
CuO,46.3,239.0,42.8,24.1,-1.609,-5.17,-6.51,5.87,MTT,HCMEC,Human,Blood,Normal,12,5.0,Nontoxic
CuO,46.3,239.0,42.8,24.1,-1.609,-5.17,-6.51,5.87,MTT,HCMEC,Human,Blood,Normal,12,10.0,Nontoxic
CuO,46.3,239.0,42.8,24.1,-1.609,-5.17,-6.51,5.87,MTT,HCMEC,Human,Blood,Normal,12,20.0,Toxic
CuO,46.3,239.0,42.8,24.1,-1.609,-5.17,-6.51,5.87,MTT,HCMEC,Human,Blood,Normal,12,50.0,Toxic
CuO,46.3,239.0,42.8,24.1,-1.609,-5.17,-6.51,5.87,MTT,HCMEC,Human,Blood,Normal,12,100.0,Toxic
Fe2O3,42.5,957.0,-8.2,82.8,-8.512,-4.99,-6.99,5.98,MTT,HCMEC,Human,Blood,Normal,24,0.001,Nontoxic
Fe2O3,42.5,957.0,-8.2,82.8,-8.512,-4.99,-6.99,5.98,MTT,HCMEC,Human,Blood,Normal,24,0.01,Nontoxic
Fe2O3,42.5,957.0,-8.2,82.8,-8.512,-4.99,-6.99,5.98,MTT,HCMEC,Human,Blood,Normal,24,0.1,Nontoxic
Fe2O3,42.5,957.0,-8.2,82.8,-8.512,-4.99,-6.99,5.98,MTT,HCMEC,Human,Blood,Normal,24,1.0,Nontoxic
Fe2O3,42.5,957.0,-8.2,82.8,-8.512,-4.99,-6.99,5.98,MTT,HCMEC,Human,Blood,Normal,24,5.0,Nontoxic
Fe2O3,42.5,957.0,-8.2,82.8,-8.512,-4.99,-6.99,5.98,MTT,HCMEC,Human,Blood,Normal,24,10.0,Nontoxic
Fe2O3,42.5,957.0,-8.2,82.8,-8.512,-4.99,-6.99,5.98,MTT,HCMEC,Human,Blood,Normal,24,20.0,Nontoxic
Fe2O3,42.5,957.0,-8.2,82.8,-8.512,-4.99,-6.99,5.98,MTT,HCMEC,Human,Blood,Normal,24,50.0,Nontoxic
Fe2O3,42.5,957.0,-8.2,82.8,-8.512,-4.99,-6.99,5.98,MTT,HCMEC,Human,Blood,Normal,24,100.0,Nontoxic
Fe2O3,42.5,957.0,-8.2,82.8,-8.512,-4.99,-6.99,5.98,MTT,HCMEC,Human,Blood,Normal,12,0.001,Nontoxic
Fe2O3,42.5,957.0,-8.2,82.8,-8.512,-4.99,-6.99,5.98,MTT,HCMEC,Human,Blood,Normal,12,0.01,Nontoxic
Fe2O3,42.5,957.0,-8.2,82.8,-8.512,-4.99,-6.99,5.98,MTT,HCMEC,Human,Blood,Normal,12,0.1,Nontoxic
Fe2O3,42.5,957.0,-8.2,82.8,-8.512,-4.99,-6.99,5.98,MTT,HCMEC,Human,Blood,Normal,12,1.0,Nontoxic
Fe2O3,42.5,957.0,-8.2,82.8,-8.512,-4.99,-6.99,5.98,MTT,HCMEC,Human,Blood,Normal,12,5.0,Nontoxic
Fe2O3,42.5,957.0,-8.2,82.8,-8.512,-4.99,-6.99,5.98,MTT,HCMEC,Human,Blood,Normal,12,10.0,Nontoxic
Fe2O3,42.5,957.0,-8.2,82.8,-8.512,-4.99,-6.99,5.98,MTT,HCMEC,Human,Blood,Normal,12,20.0,Nontoxic
Fe2O3,42.5,957.0,-8.2,82.8,-8.512,-4.99,-6.99,5.98,MTT,HCMEC,Human,Blood,Normal,12,50.0,Nontoxic
Fe2O3,42.5,957.0,-8.2,82.8,-8.512,-4.99,-6.99,5.98,MTT,HCMEC,Human,Blood,Normal,12,100.0,Nontoxic
Fe3O4,46.8,1025.0,1.7,147.4,-11.59,-5.0,-6.85,5.78,MTT,HCMEC,Human,Blood,Normal,24,0.001,Nontoxic
Fe3O4,46.8,1025.0,1.7,147.4,-11.59,-5.0,-6.85,5.78,MTT,HCMEC,Human,Blood,Normal,24,0.01,Nontoxic
Fe3O4,46.8,1025.0,1.7,147.4,-11.59,-5.0,-6.85,5.78,MTT,HCMEC,Human,Blood,Normal,24,0.1,Nontoxic
Fe3O4,46.8,1025.0,1.7,147.4,-11.59,-5.0,-6.85,5.78,MTT,HCMEC,Human,Blood,Normal,24,1.0,Nontoxic
Fe3O4,46.8,1025.0,1.7,147.4,-11.59,-5.0,-6.85,5.78,MTT,HCMEC,Human,Blood,Normal,24,5.0,Nontoxic
Fe3O4,46.8,1025.0,1.7,147.4,-11.59,-5.0,-6.85,5.78,MTT,HCMEC,Human,Blood,Normal,24,10.0,Nontoxic
Fe3O4,46.8,1025.0,1.7,147.4,-11.59,-5.0,-6.85,5.78,MTT,HCMEC,Human,Blood,Normal,24,20.0,Nontoxic
Fe3O4,46.8,1025.0,1.7,147.4,-11.59,-5.0,-6.85,5.78,MTT,HCMEC,Human,Blood,Normal,24,50.0,Nontoxic
Fe3O4,46.8,1025.0,1.7,147.4,-11.59,-5.0,-6.85,5.78,MTT,HCMEC,Human,Blood,Normal,24,100.0,Nontoxic
Fe3O4,46.8,1025.0,1.7,147.4,-11.59,-5.0,-6.85,5.78,MTT,HCMEC,Human,Blood,Normal,12,0.001,Nontoxic
Fe3O4,46.8,1025.0,1.7,147.4,-11.59,-5.0,-6.85,5.78,MTT,HCMEC,Human,Blood,Normal,12,0.01,Nontoxic
Fe3O4,46.8,1025.0,1.7,147.4,-11.59,-5.0,-6.85,5.78,MTT,HCMEC,Human,Blood,Normal,12,0.1,Nontoxic
Fe3O4,46.8,1025.0,1.7,147.4,-11.59,-5.0,-6.85,5.78,MTT,HCMEC,Human,Blood,Normal,12,1.0,Nontoxic
Fe3O4,46.8,1025.0,1.7,147.4,-11.59,-5.0,-6.85,5.78,MTT,HCMEC,Human,Blood,Normal,12,5.0,Nontoxic
Fe3O4,46.8,1025.0,1.7,147.4,-11.59,-5.0,-6.85,5.78,MTT,HCMEC,Human,Blood,Normal,12,10.0,Nontoxic
Fe3O4,46.8,1025.0,1.7,147.4,-11.59,-5.0,-6.85,5.78,MTT,HCMEC,Human,Blood,Normal,12,20.0,Nontoxic
Fe3O4,46.8,1025.0,1.7,147.4,-11.59,-5.0,-6.85,5.78,MTT,HCMEC,Human,Blood,Normal,12,50.0,Nontoxic
Fe3O4,46.8,1025.0,1.7,147.4,-11.59,-5.0,-6.85,5.78,MTT,HCMEC,Human,Blood,Normal,12,100.0,Nontoxic
Fe3O4,12.0,20.0,-3.0,100.0,-11.59,-5.0,-6.85,5.78,CellTiter-Glo,A549,Human,Lung,Cancer,24,0.0,Nontoxic
Fe3O4,12.0,20.0,-3.0,100.0,-11.59,-5.0,-6.85,5.78,CellTiter-Glo,A549,Human,Lung,Cancer,24,6.25,Nontoxic
Fe3O4,12.0,20.0,-3.0,100.0,-11.59,-5.0,-6.85,5.78,CellTiter-Glo,A549,Human,Lung,Cancer,24,12.5,Nontoxic
Fe3O4,12.0,20.0,-3.0,100.0,-11.59,-5.0,-6.85,5.78,CellTiter-Glo,A549,Human,Lung,Cancer,24,25.0,Nontoxic
Fe3O4,12.0,20.0,-3.0,100.0,-11.59,-5.0,-6.85,5.78,CellTiter-Glo,A549,Human,Lung,Cancer,24,50.0,Toxic
Fe3O4,12.0,20.0,-3.0,100.0,-11.59,-5.0,-6.85,5.78,CellTiter-Glo,A549,Human,Lung,Cancer,24,100.0,Toxic
Fe3O4,12.0,20.0,-3.0,100.0,-11.59,-5.0,-6.85,5.78,CCK-8,A549,Human,Lung,Cancer,24,0.0,Nontoxic
Fe3O4,12.0,20.0,-3.0,100.0,-11.59,-5.0,-6.85,5.78,CCK-8,A549,Human,Lung,Cancer,24,6.25,Nontoxic
Fe3O4,12.0,20.0,-3.0,100.0,-11.59,-5.0,-6.85,5.78,CCK-8,A549,Human,Lung,Cancer,24,12.5,Nontoxic
Fe3O4,12.0,20.0,-3.0,100.0,-11.59,-5.0,-6.85,5.78,CCK-8,A549,Human,Lung,Cancer,24,25.0,Nontoxic
Fe3O4,12.0,20.0,-3.0,100.0,-11.59,-5.0,-6.85,5.78,CCK-8,A549,Human,Lung,Cancer,24,50.0,Nontoxic
Fe3O4,12.0,20.0,-3.0,100.0,-11.59,-5.0,-6.85,5.78,CCK-8,A549,Human,Lung,Cancer,24,100.0,Nontoxic
Fe3O4,12.0,20.0,-3.0,100.0,-11.59,-5.0,-6.85,5.78,MTT,A549,Human,Lung,Cancer,24,0.0,Nontoxic
Fe3O4,12.0,20.0,-3.0,100.0,-11.59,-5.0,-6.85,5.78,MTT,A549,Human,Lung,Cancer,24,6.25,Nontoxic
Fe3O4,12.0,20.0,-3.0,100.0,-11.59,-5.0,-6.85,5.78,MTT,A549,Human,Lung,Cancer,24,12.5,Nontoxic
Fe3O4,12.0,20.0,-3.0,100.0,-11.59,-5.0,-6.85,5.78,MTT,A549,Human,Lung,Cancer,24,25.0,Nontoxic
Fe3O4,12.0,20.0,-3.0,100.0,-11.59,-5.0,-6.85,5.78,MTT,A549,Human,Lung,Cancer,24,50.0,Nontoxic
Fe3O4,12.0,20.0,-3.0,100.0,-11.59,-5.0,-6.85,5.78,MTT,A549,Human,Lung,Cancer,24,100.0,Nontoxic
Fe3O4,12.0,20.0,-3.0,100.0,-11.59,-5.0,-6.85,5.78,RTCA,A549,Human,Lung,Cancer,72,0.0,Nontoxic
Fe3O4,12.0,20.0,-3.0,100.0,-11.59,-5.0,-6.85,5.78,RTCA,A549,Human,Lung,Cancer,72,1.56,Nontoxic
Fe3O4,12.0,20.0,-3.0,100.0,-11.59,-5.0,-6.85,5.78,RTCA,A549,Human,Lung,Cancer,72,3.13,Nontoxic
Fe3O4,12.0,20.0,-3.0,100.0,-11.59,-5.0,-6.85,5.78,RTCA,A549,Human,Lung,Cancer,72,6.25,Toxic
Fe3O4,12.0,20.0,-3.0,100.0,-11.59,-5.0,-6.85,5.78,RTCA,A549,Human,Lung,Cancer,72,12.5,Toxic
Fe3O4,12.0,20.0,-3.0,100.0,-11.59,-5.0,-6.85,5.78,RTCA,A549,Human,Lung,Cancer,72,25.0,Nontoxic
Fe3O4,12.0,20.0,-3.0,100.0,-11.59,-5.0,-6.85,5.78,RTCA,A549,Human,Lung,Cancer,72,50.0,Toxic
Fe3O4,12.0,20.0,-3.0,100.0,-11.59,-5.0,-6.85,5.78,RTCA,A549,Human,Lung,Cancer,72,100.0,Toxic
Fe3O4,12.0,20.0,-3.0,100.0,-11.59,-5.0,-6.85,5.78,RTCA,A549,Human,Lung,Cancer,48,0.0,Nontoxic
Fe3O4,12.0,20.0,-3.0,100.0,-11.59,-5.0,-6.85,5.78,RTCA,A549,Human,Lung,Cancer,48,1.56,Nontoxic
Fe3O4,12.0,20.0,-3.0,100.0,-11.59,-5.0,-6.85,5.78,RTCA,A549,Human,Lung,Cancer,48,3.13,Nontoxic
Fe3O4,12.0,20.0,-3.0,100.0,-11.59,-5.0,-6.85,5.78,RTCA,A549,Human,Lung,Cancer,48,6.25,Nontoxic
Fe3O4,12.0,20.0,-3.0,100.0,-11.59,-5.0,-6.85,5.78,RTCA,A549,Human,Lung,Cancer,48,12.5,Nontoxic
Fe3O4,12.0,20.0,-3.0,100.0,-11.59,-5.0,-6.85,5.78,RTCA,A549,Human,Lung,Cancer,48,25.0,Nontoxic
Fe3O4,12.0,20.0,-3.0,100.0,-11.59,-5.0,-6.85,5.78,RTCA,A549,Human,Lung,Cancer,48,50.0,Nontoxic
Fe3O4,12.0,20.0,-3.0,100.0,-11.59,-5.0,-6.85,5.78,RTCA,A549,Human,Lung,Cancer,48,100.0,Toxic
Fe3O4,12.0,20.0,-3.0,100.0,-11.59,-5.0,-6.85,5.78,RTCA,A549,Human,Lung,Cancer,24,0.0,Nontoxic
Fe3O4,12.0,20.0,-3.0,100.0,-11.59,-5.0,-6.85,5.78,RTCA,A549,Human,Lung,Cancer,24,1.56,Nontoxic
Fe3O4,12.0,20.0,-3.0,100.0,-11.59,-5.0,-6.85,5.78,RTCA,A549,Human,Lung,Cancer,24,3.13,Nontoxic
Fe3O4,12.0,20.0,-3.0,100.0,-11.59,-5.0,-6.85,5.78,RTCA,A549,Human,Lung,Cancer,24,6.25,Nontoxic
Fe3O4,12.0,20.0,-3.0,100.0,-11.59,-5.0,-6.85,5.78,RTCA,A549,Human,Lung,Cancer,24,12.5,Nontoxic
Fe3O4,12.0,20.0,-3.0,100.0,-11.59,-5.0,-6.85,5.78,RTCA,A549,Human,Lung,Cancer,24,25.0,Nontoxic
Fe3O4,12.0,20.0,-3.0,100.0,-11.59,-5.0,-6.85,5.78,RTCA,A549,Human,Lung,Cancer,24,50.0,Nontoxic
Fe3O4,12.0,20.0,-3.0,100.0,-11.59,-5.0,-6.85,5.78,RTCA,A549,Human,Lung,Cancer,24,100.0,Nontoxic
Fe3O4,12.0,20.0,-3.0,100.0,-11.59,-5.0,-6.85,5.78,CellTiter-Glo,A549,Human,Lung,Cancer,24,0.0,Nontoxic
Fe3O4,12.0,20.0,-3.0,100.0,-11.59,-5.0,-6.85,5.78,CellTiter-Glo,A549,Human,Lung,Cancer,24,0.05,Nontoxic
Fe3O4,12.0,20.0,-3.0,100.0,-11.59,-5.0,-6.85,5.78,CellTiter-Glo,A549,Human,Lung,Cancer,24,0.5,Nontoxic
Fe3O4,12.0,20.0,-3.0,100.0,-11.59,-5.0,-6.85,5.78,CellTiter-Glo,A549,Human,Lung,Cancer,24,5.0,Nontoxic
Fe3O4,12.0,20.0,-3.0,100.0,-11.59,-5.0,-6.85,5.78,CellTiter-Glo,A549,Human,Lung,Cancer,24,50.0,Nontoxic
Fe3O4,12.0,20.0,-3.0,100.0,-11.59,-5.0,-6.85,5.78,CellTiter-Glo,A549,Human,Lung,Cancer,24,500.0,Nontoxic
Fe3O4,12.0,20.0,-3.0,100.0,-11.59,-5.0,-6.85,5.78,CellTiter-Glo,A549,Human,Lung,Cancer,24,0.0,Nontoxic
Fe3O4,12.0,20.0,-3.0,100.0,-11.59,-5.0,-6.85,5.78,CellTiter-Glo,A549,Human,Lung,Cancer,24,0.05,Nontoxic
Fe3O4,12.0,20.0,-3.0,100.0,-11.59,-5.0,-6.85,5.78,CellTiter-Glo,A549,Human,Lung,Cancer,24,0.5,Nontoxic
Fe3O4,12.0,20.0,-3.0,100.0,-11.59,-5.0,-6.85,5.78,CellTiter-Glo,A549,Human,Lung,Cancer,24,5.0,Nontoxic
Fe3O4,12.0,20.0,-3.0,100.0,-11.59,-5.0,-6.85,5.78,CellTiter-Glo,A549,Human,Lung,Cancer,24,50.0,Nontoxic
Fe3O4,12.0,20.0,-3.0,100.0,-11.59,-5.0,-6.85,5.78,CellTiter-Glo,A549,Human,Lung,Cancer,24,500.0,Nontoxic
Fe3O4,12.0,20.0,-3.0,100.0,-11.59,-5.0,-6.85,5.78,CellTiter-Glo,A549,Human,Lung,Cancer,24,0.0,Nontoxic
Fe3O4,12.0,20.0,-3.0,100.0,-11.59,-5.0,-6.85,5.78,CellTiter-Glo,A549,Human,Lung,Cancer,24,0.05,Nontoxic
Fe3O4,12.0,20.0,-3.0,100.0,-11.59,-5.0,-6.85,5.78,CellTiter-Glo,A549,Human,Lung,Cancer,24,0.5,Nontoxic
Fe3O4,12.0,20.0,-3.0,100.0,-11.59,-5.0,-6.85,5.78,CellTiter-Glo,A549,Human,Lung,Cancer,24,5.0,Nontoxic
Fe3O4,12.0,20.0,-3.0,100.0,-11.59,-5.0,-6.85,5.78,CellTiter-Glo,A549,Human,Lung,Cancer,24,50.0,Toxic
Fe3O4,12.0,20.0,-3.0,100.0,-11.59,-5.0,-6.85,5.78,CellTiter-Glo,A549,Human,Lung,Cancer,24,500.0,Toxic
Fe3O4,12.0,20.0,-3.0,100.0,-11.59,-5.0,-6.85,5.78,CCK-8,A549,Human,Lung,Cancer,24,0.0,Nontoxic
Fe3O4,12.0,20.0,-3.0,100.0,-11.59,-5.0,-6.85,5.78,CCK-8,A549,Human,Lung,Cancer,24,0.05,Nontoxic
Fe3O4,12.0,20.0,-3.0,100.0,-11.59,-5.0,-6.85,5.78,CCK-8,A549,Human,Lung,Cancer,24,0.5,Nontoxic
Fe3O4,12.0,20.0,-3.0,100.0,-11.59,-5.0,-6.85,5.78,CCK-8,A549,Human,Lung,Cancer,24,5.0,Nontoxic
Fe3O4,12.0,20.0,-3.0,100.0,-11.59,-5.0,-6.85,5.78,CCK-8,A549,Human,Lung,Cancer,24,50.0,Nontoxic
Fe3O4,12.0,20.0,-3.0,100.0,-11.59,-5.0,-6.85,5.78,CCK-8,A549,Human,Lung,Cancer,24,500.0,Nontoxic
Fe3O4,12.0,20.0,-3.0,100.0,-11.59,-5.0,-6.85,5.78,MTT,A549,Human,Lung,Cancer,24,0.0,Nontoxic
Fe3O4,12.0,20.0,-3.0,100.0,-11.59,-5.0,-6.85,5.78,MTT,A549,Human,Lung,Cancer,24,0.05,Nontoxic
Fe3O4,12.0,20.0,-3.0,100.0,-11.59,-5.0,-6.85,5.78,MTT,A549,Human,Lung,Cancer,24,0.5,Nontoxic
Fe3O4,12.0,20.0,-3.0,100.0,-11.59,-5.0,-6.85,5.78,MTT,A549,Human,Lung,Cancer,24,5.0,Nontoxic
Fe3O4,12.0,20.0,-3.0,100.0,-11.59,-5.0,-6.85,5.78,MTT,A549,Human,Lung,Cancer,24,50.0,Nontoxic
Fe3O4,12.0,20.0,-3.0,100.0,-11.59,-5.0,-6.85,5.78,MTT,A549,Human,Lung,Cancer,24,500.0,Nontoxic
SiO2,33.5,120.0,-47.6,576.23,-9.41,-2.02,-11.12,6.19,MTT,MeT-5A,Human,Mesothelium,Normal,24,0.01,Nontoxic
SiO2,33.5,120.0,-47.6,576.23,-9.41,-2.02,-11.12,6.19,MTT,MeT-5A,Human,Mesothelium,Normal,24,0.1,Nontoxic
SiO2,33.5,120.0,-47.6,576.23,-9.41,-2.02,-11.12,6.19,MTT,MeT-5A,Human,Mesothelium,Normal,24,1.0,Nontoxic
SiO2,33.5,120.0,-47.6,576.23,-9.41,-2.02,-11.12,6.19,MTT,MeT-5A,Human,Mesothelium,Normal,24,10.0,Nontoxic
SiO2,33.5,120.0,-47.6,576.23,-9.41,-2.02,-11.12,6.19,MTT,MeT-5A,Human,Mesothelium,Normal,24,25.0,Nontoxic
SiO2,33.5,120.0,-47.6,576.23,-9.41,-2.02,-11.12,6.19,MTT,MeT-5A,Human,Mesothelium,Normal,24,50.0,Nontoxic
SiO2,33.5,120.0,-47.6,576.23,-9.41,-2.02,-11.12,6.19,MTT,MeT-5A,Human,Mesothelium,Normal,24,75.0,Nontoxic
SiO2,33.5,120.0,-47.6,576.23,-9.41,-2.02,-11.12,6.19,MTT,MeT-5A,Human,Mesothelium,Normal,24,100.0,Nontoxic
SiO2,33.5,120.0,-47.6,576.23,-9.41,-2.02,-11.12,6.19,MTT,A549,Human,Lung,Cancer,24,0.01,Nontoxic
SiO2,33.5,120.0,-47.6,576.23,-9.41,-2.02,-11.12,6.19,MTT,A549,Human,Lung,Cancer,24,0.1,Nontoxic
SiO2,33.5,120.0,-47.6,576.23,-9.41,-2.02,-11.12,6.19,MTT,A549,Human,Lung,Cancer,24,1.0,Nontoxic
SiO2,33.5,120.0,-47.6,576.23,-9.41,-2.02,-11.12,6.19,MTT,A549,Human,Lung,Cancer,24,10.0,Nontoxic
SiO2,33.5,120.0,-47.6,576.23,-9.41,-2.02,-11.12,6.19,MTT,A549,Human,Lung,Cancer,24,25.0,Nontoxic
SiO2,33.5,120.0,-47.6,576.23,-9.41,-2.02,-11.12,6.19,MTT,A549,Human,Lung,Cancer,24,50.0,Nontoxic
SiO2,33.5,120.0,-47.6,576.23,-9.41,-2.02,-11.12,6.19,MTT,A549,Human,Lung,Cancer,24,75.0,Nontoxic
SiO2,33.5,120.0,-47.6,576.23,-9.41,-2.02,-11.12,6.19,MTT,A549,Human,Lung,Cancer,24,100.0,Nontoxic
SiO2,369.0,546.0,-38.7,9.0,-9.41,-2.02,-11.12,6.19,LDH,BEAS-2B,Human,Lung,Normal,20,0.0,Nontoxic
SiO2,369.0,546.0,-38.7,9.0,-9.41,-2.02,-11.12,6.19,LDH,BEAS-2B,Human,Lung,Normal,20,0.0,Nontoxic
SiO2,369.0,546.0,-38.7,9.0,-9.41,-2.02,-11.12,6.19,LDH,BEAS-2B,Human,Lung,Normal,20,1440.0,Nontoxic
Fe3O4,27.5,75.1,-29.5,65.0,-9.41,-2.02,-11.12,6.19,LDH,BEAS-2B,Human,Lung,Normal,20,0.0,Nontoxic
Fe3O4,27.5,75.1,-29.5,65.0,-9.41,-2.02,-11.12,6.19,LDH,BEAS-2B,Human,Lung,Normal,20,200.0,Nontoxic
SiO2,27.5,75.1,-29.5,65.0,-9.41,-2.02,-11.12,6.19,LDH,BEAS-2B,Human,Lung,Normal,20,0.0,Nontoxic
SiO2,27.5,75.1,-29.5,65.0,-9.41,-2.02,-11.12,6.19,LDH,BEAS-2B,Human,Lung,Normal,20,200.0,Nontoxic
SiO2,50.0,79.0,-13.2,108.3,-9.41,-2.02,-11.12,6.19,Alamar blue,A549,Human,Lung,Cancer,24,0.0,Nontoxic
SiO2,50.0,79.0,-13.2,108.3,-9.41,-2.02,-11.12,6.19,Alamar blue,A549,Human,Lung,Cancer,24,0.001,Nontoxic
SiO2,50.0,79.0,-13.2,108.3,-9.41,-2.02,-11.12,6.19,Alamar blue,A549,Human,Lung,Cancer,24,0.01,Nontoxic
SiO2,50.0,79.0,-13.2,108.3,-9.41,-2.02,-11.12,6.19,Alamar blue,A549,Human,Lung,Cancer,24,0.1,Nontoxic
SiO2,50.0,79.0,-13.2,108.3,-9.41,-2.02,-11.12,6.19,Alamar blue,A549,Human,Lung,Cancer,24,1.0,Nontoxic
SiO2,50.0,79.0,-13.2,108.3,-9.41,-2.02,-11.12,6.19,Alamar blue,A549,Human,Lung,Cancer,24,10.0,Nontoxic
SiO2,50.0,79.0,-13.2,108.3,-9.41,-2.02,-11.12,6.19,Alamar blue,A549,Human,Lung,Cancer,24,100.0,Nontoxic
SiO2,66.25,233.1,-10.4,41.2,-9.41,-2.02,-11.12,6.19,CellTiter-Glo,A549,Human,Lung,Cancer,24,0.0,Nontoxic
SiO2,66.25,233.1,-10.4,41.2,-9.41,-2.02,-11.12,6.19,CellTiter-Glo,A549,Human,Lung,Cancer,24,6.25,Nontoxic
SiO2,66.25,233.1,-10.4,41.2,-9.41,-2.02,-11.12,6.19,CellTiter-Glo,A549,Human,Lung,Cancer,24,12.5,Nontoxic
SiO2,66.25,233.1,-10.4,41.2,-9.41,-2.02,-11.12,6.19,CellTiter-Glo,A549,Human,Lung,Cancer,24,25.0,Nontoxic
SiO2,66.25,233.1,-10.4,41.2,-9.41,-2.02,-11.12,6.19,CellTiter-Glo,A549,Human,Lung,Cancer,24,50.0,Nontoxic
SiO2,66.25,233.1,-10.4,41.2,-9.41,-2.02,-11.12,6.19,CellTiter-Glo,A549,Human,Lung,Cancer,24,100.0,Nontoxic
SiO2,66.25,233.1,-10.4,41.2,-9.41,-2.02,-11.12,6.19,CCK-8,A549,Human,Lung,Cancer,24,0.0,Nontoxic
SiO2,66.25,233.1,-10.4,41.2,-9.41,-2.02,-11.12,6.19,CCK-8,A549,Human,Lung,Cancer,24,6.25,Nontoxic
SiO2,66.25,233.1,-10.4,41.2,-9.41,-2.02,-11.12,6.19,CCK-8,A549,Human,Lung,Cancer,24,12.5,Nontoxic
SiO2,66.25,233.1,-10.4,41.2,-9.41,-2.02,-11.12,6.19,CCK-8,A549,Human,Lung,Cancer,24,25.0,Nontoxic
SiO2,66.25,233.1,-10.4,41.2,-9.41,-2.02,-11.12,6.19,CCK-8,A549,Human,Lung,Cancer,24,50.0,Nontoxic
SiO2,66.25,233.1,-10.4,41.2,-9.41,-2.02,-11.12,6.19,CCK-8,A549,Human,Lung,Cancer,24,100.0,Nontoxic
SiO2,66.8,130.7,-11.4,40.9,-9.41,-2.02,-11.12,6.19,CellTiter-Glo,A549,Human,Lung,Cancer,24,0.0,Nontoxic
SiO2,66.8,130.7,-11.4,40.9,-9.41,-2.02,-11.12,6.19,CellTiter-Glo,A549,Human,Lung,Cancer,24,6.25,Nontoxic
SiO2,66.8,130.7,-11.4,40.9,-9.41,-2.02,-11.12,6.19,CellTiter-Glo,A549,Human,Lung,Cancer,24,12.5,Nontoxic
SiO2,66.8,130.7,-11.4,40.9,-9.41,-2.02,-11.12,6.19,CellTiter-Glo,A549,Human,Lung,Cancer,24,25.0,Nontoxic
SiO2,66.8,130.7,-11.4,40.9,-9.41,-2.02,-11.12,6.19,CellTiter-Glo,A549,Human,Lung,Cancer,24,50.0,Nontoxic
SiO2,66.8,130.7,-11.4,40.9,-9.41,-2.02,-11.12,6.19,CellTiter-Glo,A549,Human,Lung,Cancer,24,100.0,Nontoxic
SiO2,66.8,130.7,-11.4,40.9,-9.41,-2.02,-11.12,6.19,CCK-8,A549,Human,Lung,Cancer,24,0.0,Nontoxic
SiO2,66.8,130.7,-11.4,40.9,-9.41,-2.02,-11.12,6.19,CCK-8,A549,Human,Lung,Cancer,24,6.25,Nontoxic
SiO2,66.8,130.7,-11.4,40.9,-9.41,-2.02,-11.12,6.19,CCK-8,A549,Human,Lung,Cancer,24,12.5,Nontoxic
SiO2,66.8,130.7,-11.4,40.9,-9.41,-2.02,-11.12,6.19,CCK-8,A549,Human,Lung,Cancer,24,25.0,Nontoxic
SiO2,66.8,130.7,-11.4,40.9,-9.41,-2.02,-11.12,6.19,CCK-8,A549,Human,Lung,Cancer,24,50.0,Nontoxic
SiO2,66.8,130.7,-11.4,40.9,-9.41,-2.02,-11.12,6.19,CCK-8,A549,Human,Lung,Cancer,24,100.0,Nontoxic
SiO2,58.4,121.2,-12.0,46.8,-9.41,-2.02,-11.12,6.19,CellTiter-Glo,A549,Human,Lung,Cancer,24,0.0,Nontoxic
SiO2,58.4,121.2,-12.0,46.8,-9.41,-2.02,-11.12,6.19,CellTiter-Glo,A549,Human,Lung,Cancer,24,6.25,Nontoxic
SiO2,58.4,121.2,-12.0,46.8,-9.41,-2.02,-11.12,6.19,CellTiter-Glo,A549,Human,Lung,Cancer,24,12.5,Nontoxic
SiO2,58.4,121.2,-12.0,46.8,-9.41,-2.02,-11.12,6.19,CellTiter-Glo,A549,Human,Lung,Cancer,24,25.0,Nontoxic
SiO2,58.4,121.2,-12.0,46.8,-9.41,-2.02,-11.12,6.19,CellTiter-Glo,A549,Human,Lung,Cancer,24,50.0,Nontoxic
SiO2,58.4,121.2,-12.0,46.8,-9.41,-2.02,-11.12,6.19,CellTiter-Glo,A549,Human,Lung,Cancer,24,100.0,Nontoxic
SiO2,58.4,121.2,-12.0,46.8,-9.41,-2.02,-11.12,6.19,CCK-8,A549,Human,Lung,Cancer,24,0.0,Nontoxic
SiO2,58.4,121.2,-12.0,46.8,-9.41,-2.02,-11.12,6.19,CCK-8,A549,Human,Lung,Cancer,24,6.25,Nontoxic
SiO2,58.4,121.2,-12.0,46.8,-9.41,-2.02,-11.12,6.19,CCK-8,A549,Human,Lung,Cancer,24,12.5,Nontoxic
SiO2,58.4,121.2,-12.0,46.8,-9.41,-2.02,-11.12,6.19,CCK-8,A549,Human,Lung,Cancer,24,25.0,Nontoxic
SiO2,58.4,121.2,-12.0,46.8,-9.41,-2.02,-11.12,6.19,CCK-8,A549,Human,Lung,Cancer,24,50.0,Nontoxic
SiO2,58.4,121.2,-12.0,46.8,-9.41,-2.02,-11.12,6.19,CCK-8,A549,Human,Lung,Cancer,24,100.0,Nontoxic
SiO2,50.0,124.9,-17.6,30.0,-9.779,-4.16,-7.49,5.77,MTT,A431,Human,Skin,Cancer,6,0.0,Nontoxic
SiO2,50.0,124.9,-17.6,30.0,-9.779,-4.16,-7.49,5.77,MTT,A431,Human,Skin,Cancer,6,0.008,Nontoxic
SiO2,50.0,124.9,-17.6,30.0,-9.779,-4.16,-7.49,5.77,MTT,A431,Human,Skin,Cancer,6,0.08,Nontoxic
SiO2,50.0,124.9,-17.6,30.0,-9.779,-4.16,-7.49,5.77,MTT,A431,Human,Skin,Cancer,6,0.8,Nontoxic
SiO2,50.0,124.9,-17.6,30.0,-9.779,-4.16,-7.49,5.77,MTT,A431,Human,Skin,Cancer,6,8.0,Nontoxic
SiO2,50.0,124.9,-17.6,30.0,-9.779,-4.16,-7.49,5.77,MTT,A431,Human,Skin,Cancer,6,80.0,Nontoxic
SiO2,21.0,74.0,-9.42,57.0,-9.779,-4.16,-7.49,5.77,Annexiv V/PI staining,MCF-10A,Human,Breast,Cancer,24,0.0,Nontoxic
SiO2,21.0,74.0,-9.42,57.0,-9.779,-4.16,-7.49,5.77,Annexiv V/PI staining,MCF-10A,Human,Breast,Cancer,24,150.0,Nontoxic
TiO2,21.0,74.0,-9.42,57.0,-9.779,-4.16,-7.49,5.77,Annexiv V/PI staining,MCF-10A,Human,Breast,Cancer,24,0.0,Nontoxic
TiO2,21.0,74.0,-9.42,57.0,-9.779,-4.16,-7.49,5.77,Annexiv V/PI staining,MCF-10A,Human,Breast,Cancer,24,150.0,Nontoxic
TiO2,21.0,74.0,-9.42,57.0,-9.779,-4.16,-7.49,5.77,Annexiv V/PI staining,WI-38,Human,Lung,Normal,24,0.0,Nontoxic
TiO2,21.0,74.0,-9.42,57.0,-9.779,-4.16,-7.49,5.77,Annexiv V/PI staining,WI-38,Human,Lung,Normal,24,150.0,Nontoxic
TiO2,21.0,74.0,-9.42,57.0,-9.779,-4.16,-7.49,5.77,Annexiv V/PI staining,WI-38,Human,Lung,Normal,24,0.0,Nontoxic
TiO2,21.0,74.0,-9.42,57.0,-9.779,-4.16,-7.49,5.77,Annexiv V/PI staining,WI-38,Human,Lung,Normal,24,150.0,Nontoxic
TiO2,21.0,74.0,-9.42,57.0,-9.779,-4.16,-7.49,5.77,Annexiv V/PI staining,Chang Liver,Human,Liver,Normal,24,0.0,Nontoxic
TiO2,21.0,74.0,-9.42,57.0,-9.779,-4.16,-7.49,5.77,Annexiv V/PI staining,Chang Liver,Human,Liver,Normal,24,150.0,Nontoxic
TiO2,21.0,74.0,-9.42,57.0,-9.779,-4.16,-7.49,5.77,Annexiv V/PI staining,Chang Liver,Human,Liver,Normal,24,0.0,Nontoxic
TiO2,21.0,74.0,-9.42,57.0,-9.779,-4.16,-7.49,5.77,Annexiv V/PI staining,Chang Liver,Human,Liver,Normal,24,150.0,Nontoxic
TiO2,21.0,133.0,-9.42,57.0,-9.779,-4.16,-7.49,5.77,Annexiv V/PI staining,Chang Liver,Human,Liver,Normal,24,0.0,Nontoxic
TiO2,21.0,133.0,-9.42,57.0,-9.779,-4.16,-7.49,5.77,Annexiv V/PI staining,Chang Liver,Human,Liver,Normal,24,150.0,Nontoxic
TiO2,21.0,133.0,-9.42,57.0,-9.779,-4.16,-7.49,5.77,Annexiv V/PI staining,Chang Liver,Human,Liver,Normal,24,0.0,Nontoxic
TiO2,21.0,133.0,-9.42,57.0,-9.779,-4.16,-7.49,5.77,Annexiv V/PI staining,Chang Liver,Human,Liver,Normal,24,150.0,Nontoxic
TiO2,21.0,327.0,-9.42,57.0,-9.779,-4.16,-7.49,5.77,Annexiv V/PI staining,Chang Liver,Human,Liver,Normal,24,0.0,Nontoxic
TiO2,21.0,327.0,-9.42,57.0,-9.779,-4.16,-7.49,5.77,Annexiv V/PI staining,Chang Liver,Human,Liver,Normal,24,150.0,Toxic
TiO2,21.0,327.0,-9.42,57.0,-9.779,-4.16,-7.49,5.77,Annexiv V/PI staining,Chang Liver,Human,Liver,Normal,24,0.0,Nontoxic
TiO2,21.0,327.0,-9.42,57.0,-9.779,-4.16,-7.49,5.77,Annexiv V/PI staining,Chang Liver,Human,Liver,Normal,24,150.0,Nontoxic
TiO2,40.0,322.3,-25.27,50.0,-9.779,-4.16,-7.49,5.77,ATP,L-02,Human,Liver,Normal,24,0.0,Nontoxic
TiO2,40.0,322.3,-25.27,50.0,-9.779,-4.16,-7.49,5.77,ATP,L-02,Human,Liver,Normal,24,1.0,Nontoxic
TiO2,40.0,322.3,-25.27,50.0,-9.779,-4.16,-7.49,5.77,ATP,L-02,Human,Liver,Normal,24,5.0,Nontoxic
TiO2,40.0,322.3,-25.27,50.0,-9.779,-4.16,-7.49,5.77,ATP,L-02,Human,Liver,Normal,24,10.0,Nontoxic
TiO2,40.0,322.3,-25.27,50.0,-9.779,-4.16,-7.49,5.77,ATP,L-02,Human,Liver,Normal,12,0.0,Nontoxic
TiO2,40.0,322.3,-25.27,50.0,-9.779,-4.16,-7.49,5.77,ATP,L-02,Human,Liver,Normal,12,1.0,Nontoxic
TiO2,40.0,322.3,-25.27,50.0,-9.779,-4.16,-7.49,5.77,ATP,L-02,Human,Liver,Normal,12,5.0,Nontoxic
TiO2,40.0,322.3,-25.27,50.0,-9.779,-4.16,-7.49,5.77,ATP,L-02,Human,Liver,Normal,12,10.0,Nontoxic
TiO2,40.0,322.3,-25.27,50.0,-9.779,-4.16,-7.49,5.77,ATP,L-02,Human,Liver,Normal,6,0.0,Nontoxic
TiO2,40.0,322.3,-25.27,50.0,-9.779,-4.16,-7.49,5.77,ATP,L-02,Human,Liver,Normal,6,1.0,Nontoxic
TiO2,40.0,322.3,-25.27,50.0,-9.779,-4.16,-7.49,5.77,ATP,L-02,Human,Liver,Normal,6,5.0,Nontoxic
TiO2,40.0,322.3,-25.27,50.0,-9.779,-4.16,-7.49,5.77,ATP,L-02,Human,Liver,Normal,6,10.0,Nontoxic
TiO2,169.4,365.0,-13.0,9.8,-9.779,-4.16,-7.49,5.77,MTT,V79-4,Hamster,Lung,Normal,48,0.0,Nontoxic
TiO2,169.4,365.0,-13.0,9.8,-9.779,-4.16,-7.49,5.77,MTT,V79-4,Hamster,Lung,Normal,48,10.0,Nontoxic
TiO2,169.4,365.0,-13.0,9.8,-9.779,-4.16,-7.49,5.77,MTT,V79-4,Hamster,Lung,Normal,48,100.0,Nontoxic
TiO2,169.4,365.0,-13.0,9.8,-9.779,-4.16,-7.49,5.77,MTT,V79-4,Hamster,Lung,Normal,24,0.0,Nontoxic
TiO2,169.4,365.0,-13.0,9.8,-9.779,-4.16,-7.49,5.77,MTT,V79-4,Hamster,Lung,Normal,24,10.0,Nontoxic
TiO2,169.4,365.0,-13.0,9.8,-9.779,-4.16,-7.49,5.77,MTT,V79-4,Hamster,Lung,Normal,24,100.0,Nontoxic
TiO2,15.5,420.0,-12.0,107.4,-9.779,-4.16,-7.49,5.77,MTT,V79-4,Hamster,Lung,Normal,48,0.0,Nontoxic
TiO2,15.5,420.0,-12.0,107.4,-9.779,-4.16,-7.49,5.77,MTT,V79-4,Hamster,Lung,Normal,48,10.0,Nontoxic
TiO2,15.5,420.0,-12.0,107.4,-9.779,-4.16,-7.49,5.77,MTT,V79-4,Hamster,Lung,Normal,48,100.0,Toxic
TiO2,15.5,420.0,-12.0,107.4,-9.779,-4.16,-7.49,5.77,MTT,V79-4,Hamster,Lung,Normal,24,0.0,Nontoxic
TiO2,15.5,420.0,-12.0,107.4,-9.779,-4.16,-7.49,5.77,MTT,V79-4,Hamster,Lung,Normal,24,10.0,Nontoxic
TiO2,15.5,420.0,-12.0,107.4,-9.779,-4.16,-7.49,5.77,MTT,V79-4,Hamster,Lung,Normal,24,100.0,Toxic
TiO2,34.1,400.0,-12.0,48.9,-9.779,-4.16,-7.49,5.77,MTT,V79-4,Hamster,Lung,Normal,48,0.0,Nontoxic
TiO2,34.1,400.0,-12.0,48.9,-9.779,-4.16,-7.49,5.77,MTT,V79-4,Hamster,Lung,Normal,48,10.0,Nontoxic
TiO2,34.1,400.0,-12.0,48.9,-9.779,-4.16,-7.49,5.77,MTT,V79-4,Hamster,Lung,Normal,48,100.0,Toxic
TiO2,34.1,400.0,-12.0,48.9,-9.779,-4.16,-7.49,5.77,MTT,V79-4,Hamster,Lung,Normal,24,0.0,Nontoxic
TiO2,34.1,400.0,-12.0,48.9,-9.779,-4.16,-7.49,5.77,MTT,V79-4,Hamster,Lung,Normal,24,10.0,Nontoxic
TiO2,34.1,400.0,-12.0,48.9,-9.779,-4.16,-7.49,5.77,MTT,V79-4,Hamster,Lung,Normal,24,100.0,Toxic
TiO2,5.9,460.0,-12.0,280.9,-9.779,-4.16,-7.49,5.77,MTT,V79-4,Hamster,Lung,Normal,48,0.0,Nontoxic
TiO2,5.9,460.0,-12.0,280.9,-9.779,-4.16,-7.49,5.77,MTT,V79-4,Hamster,Lung,Normal,48,10.0,Nontoxic
TiO2,5.9,460.0,-12.0,280.9,-9.779,-4.16,-7.49,5.77,MTT,V79-4,Hamster,Lung,Normal,48,100.0,Toxic
TiO2,20.0,707.0,-12.1,50.4,-9.779,-4.16,-7.49,5.77,MTS,BEAS-2B,Human,Lung,Normal,24,0.0,Nontoxic
TiO2,20.0,707.0,-12.1,50.4,-9.779,-4.16,-7.49,5.77,MTS,BEAS-2B,Human,Lung,Normal,24,10.0,Nontoxic
TiO2,20.0,707.0,-12.1,50.4,-9.779,-4.16,-7.49,5.77,MTS,BEAS-2B,Human,Lung,Normal,24,30.0,Nontoxic
TiO2,20.0,707.0,-12.1,50.4,-9.779,-4.16,-7.49,5.77,MTS,BEAS-2B,Human,Lung,Normal,24,100.0,Nontoxic
TiO2,20.0,707.0,-12.1,50.4,-9.779,-4.16,-7.49,5.77,MTS,BEAS-2B,Human,Lung,Normal,24,300.0,Nontoxic
TiO2,10.0,1457.0,-11.0,166.0,-9.779,-4.16,-7.49,5.77,MTS,BEAS-2B,Human,Lung,Normal,24,0.0,Nontoxic
TiO2,10.0,1457.0,-11.0,166.0,-9.779,-4.16,-7.49,5.77,MTS,BEAS-2B,Human,Lung,Normal,24,10.0,Nontoxic
TiO2,10.0,1457.0,-11.0,166.0,-9.779,-4.16,-7.49,5.77,MTS,BEAS-2B,Human,Lung,Normal,24,30.0,Nontoxic
TiO2,10.0,1457.0,-11.0,166.0,-9.779,-4.16,-7.49,5.77,MTS,BEAS-2B,Human,Lung,Normal,24,100.0,Nontoxic
TiO2,10.0,1457.0,-11.0,166.0,-9.779,-4.16,-7.49,5.77,MTS,BEAS-2B,Human,Lung,Normal,24,300.0,Nontoxic
TiO2,20.0,338.0,-7.7,50.4,-9.779,-4.16,-7.49,5.77,MTS,RAW264.7,Mouse,Blood,Cancer,24,0.0,Nontoxic
TiO2,20.0,338.0,-7.7,50.4,-9.779,-4.16,-7.49,5.77,MTS,RAW264.7,Mouse,Blood,Cancer,24,10.0,Nontoxic
TiO2,20.0,338.0,-7.7,50.4,-9.779,-4.16,-7.49,5.77,MTS,RAW264.7,Mouse,Blood,Cancer,24,30.0,Nontoxic
TiO2,20.0,338.0,-7.7,50.4,-9.779,-4.16,-7.49,5.77,MTS,RAW264.7,Mouse,Blood,Cancer,24,100.0,Nontoxic
TiO2,20.0,338.0,-7.7,50.4,-9.779,-4.16,-7.49,5.77,MTS,RAW264.7,Mouse,Blood,Cancer,24,300.0,Nontoxic
TiO2,10.0,262.0,-5.7,166.0,-9.779,-4.16,-7.49,5.77,MTS,RAW264.7,Mouse,Blood,Cancer,24,0.0,Nontoxic
TiO2,10.0,262.0,-5.7,166.0,-9.779,-4.16,-7.49,5.77,MTS,RAW264.7,Mouse,Blood,Cancer,24,10.0,Nontoxic
TiO2,10.0,262.0,-5.7,166.0,-9.779,-4.16,-7.49,5.77,MTS,RAW264.7,Mouse,Blood,Cancer,24,30.0,Nontoxic
TiO2,10.0,262.0,-5.7,166.0,-9.779,-4.16,-7.49,5.77,MTS,RAW264.7,Mouse,Blood,Cancer,24,100.0,Nontoxic
TiO2,10.0,262.0,-5.7,166.0,-9.779,-4.16,-7.49,5.77,MTS,RAW264.7,Mouse,Blood,Cancer,24,300.0,Nontoxic
TiO2,5.9,460.0,-12.0,280.9,-9.779,-4.16,-7.49,5.77,MTT,V79-4,Hamster,Lung,Normal,24,0.0,Nontoxic
TiO2,5.9,460.0,-12.0,280.9,-9.779,-4.16,-7.49,5.77,MTT,V79-4,Hamster,Lung,Normal,24,10.0,Nontoxic
TiO2,5.9,460.0,-12.0,280.9,-9.779,-4.16,-7.49,5.77,MTT,V79-4,Hamster,Lung,Normal,24,100.0,Toxic
ZnO,45.3,310.0,32.7,21.3,-3.608,-3.89,-7.2,5.67,MTT,HCMEC,Human,Blood,Normal,24,0.001,Nontoxic
ZnO,45.3,310.0,32.7,21.3,-3.608,-3.89,-7.2,5.67,MTT,HCMEC,Human,Blood,Normal,24,0.01,Nontoxic
ZnO,45.3,310.0,32.7,21.3,-3.608,-3.89,-7.2,5.67,MTT,HCMEC,Human,Blood,Normal,24,0.1,Nontoxic
ZnO,45.3,310.0,32.7,21.3,-3.608,-3.89,-7.2,5.67,MTT,HCMEC,Human,Blood,Normal,24,1.0,Nontoxic
ZnO,45.3,310.0,32.7,21.3,-3.608,-3.89,-7.2,5.67,MTT,HCMEC,Human,Blood,Normal,24,5.0,Nontoxic
ZnO,45.3,310.0,32.7,21.3,-3.608,-3.89,-7.2,5.67,MTT,HCMEC,Human,Blood,Normal,24,10.0,Nontoxic
ZnO,45.3,310.0,32.7,21.3,-3.608,-3.89,-7.2,5.67,MTT,HCMEC,Human,Blood,Normal,24,20.0,Toxic
ZnO,45.3,310.0,32.7,21.3,-3.608,-3.89,-7.2,5.67,MTT,HCMEC,Human,Blood,Normal,24,50.0,Toxic
ZnO,45.3,310.0,32.7,21.3,-3.608,-3.89,-7.2,5.67,MTT,HCMEC,Human,Blood,Normal,24,100.0,Toxic
ZnO,45.3,310.0,32.7,21.3,-3.608,-3.89,-7.2,5.67,MTT,HCMEC,Human,Blood,Normal,12,0.001,Nontoxic
ZnO,45.3,310.0,32.7,21.3,-3.608,-3.89,-7.2,5.67,MTT,HCMEC,Human,Blood,Normal,12,0.01,Nontoxic
ZnO,45.3,310.0,32.7,21.3,-3.608,-3.89,-7.2,5.67,MTT,HCMEC,Human,Blood,Normal,12,0.1,Nontoxic
ZnO,45.3,310.0,32.7,21.3,-3.608,-3.89,-7.2,5.67,MTT,HCMEC,Human,Blood,Normal,12,1.0,Nontoxic
ZnO,45.3,310.0,32.7,21.3,-3.608,-3.89,-7.2,5.67,MTT,HCMEC,Human,Blood,Normal,12,5.0,Nontoxic
ZnO,45.3,310.0,32.7,21.3,-3.608,-3.89,-7.2,5.67,MTT,HCMEC,Human,Blood,Normal,12,10.0,Nontoxic
ZnO,45.3,310.0,32.7,21.3,-3.608,-3.89,-7.2,5.67,MTT,HCMEC,Human,Blood,Normal,12,20.0,Nontoxic
ZnO,45.3,310.0,32.7,21.3,-3.608,-3.89,-7.2,5.67,MTT,HCMEC,Human,Blood,Normal,12,50.0,Toxic
ZnO,45.3,310.0,32.7,21.3,-3.608,-3.89,-7.2,5.67,MTT,HCMEC,Human,Blood,Normal,12,100.0,Toxic
ZnO,115.0,360.0,-10.0,14.4,-3.608,-3.89,-7.2,5.67,CyQuant Assay,Human olfactory neurosphere-derived cells,Human,Nose,Normal,24,10.0,Nontoxic
ZnO,115.0,360.0,-10.0,14.4,-3.608,-3.89,-7.2,5.67,CyQuant Assay,Human olfactory neurosphere-derived cells,Human,Nose,Normal,24,20.0,Nontoxic
ZnO,115.0,360.0,-10.0,14.4,-3.608,-3.89,-7.2,5.67,CyQuant Assay,Human olfactory neurosphere-derived cells,Human,Nose,Normal,24,30.0,Toxic
ZnO,115.0,360.0,-10.0,14.4,-3.608,-3.89,-7.2,5.67,CyQuant Assay,Human olfactory neurosphere-derived cells,Human,Nose,Normal,24,50.0,Toxic
ZnO,115.0,360.0,-10.0,14.4,-3.608,-3.89,-7.2,5.67,CyQuant Assay,Human olfactory neurosphere-derived cells,Human,Nose,Normal,24,80.0,Toxic
ZnO,115.0,500.0,-9.0,14.5,-3.608,-3.89,-7.2,5.67,CyQuant Assay,Human olfactory neurosphere-derived cells,Human,Nose,Normal,24,10.0,Nontoxic
ZnO,115.0,500.0,-9.0,14.5,-3.608,-3.89,-7.2,5.67,CyQuant Assay,Human olfactory neurosphere-derived cells,Human,Nose,Normal,24,30.0,Nontoxic
ZnO,115.0,500.0,-9.0,14.5,-3.608,-3.89,-7.2,5.67,CyQuant Assay,Human olfactory neurosphere-derived cells,Human,Nose,Normal,24,50.0,Toxic
ZnO,115.0,500.0,-9.0,14.5,-3.608,-3.89,-7.2,5.67,CyQuant Assay,Human olfactory neurosphere-derived cells,Human,Nose,Normal,24,80.0,Toxic
ZnO,115.0,360.0,-10.0,14.4,-3.608,-3.89,-7.2,5.67,MTT,Human olfactory neurosphere-derived cells,Human,Nose,Normal,24,10.0,Nontoxic
ZnO,115.0,360.0,-10.0,14.4,-3.608,-3.89,-7.2,5.67,MTT,Human olfactory neurosphere-derived cells,Human,Nose,Normal,24,20.0,Nontoxic
ZnO,115.0,360.0,-10.0,14.4,-3.608,-3.89,-7.2,5.67,MTT,Human olfactory neurosphere-derived cells,Human,Nose,Normal,24,30.0,Toxic
ZnO,115.0,360.0,-10.0,14.4,-3.608,-3.89,-7.2,5.67,MTT,Human olfactory neurosphere-derived cells,Human,Nose,Normal,24,50.0,Toxic
ZnO,115.0,360.0,-10.0,14.4,-3.608,-3.89,-7.2,5.67,MTT,Human olfactory neurosphere-derived cells,Human,Nose,Normal,24,80.0,Toxic
ZnO,115.0,500.0,-9.0,14.5,-3.608,-3.89,-7.2,5.67,MTT,Human olfactory neurosphere-derived cells,Human,Nose,Normal,24,10.0,Nontoxic
ZnO,115.0,500.0,-9.0,14.5,-3.608,-3.89,-7.2,5.67,MTT,Human olfactory neurosphere-derived cells,Human,Nose,Normal,24,20.0,Nontoxic
ZnO,115.0,500.0,-9.0,14.5,-3.608,-3.89,-7.2,5.67,MTT,Human olfactory neurosphere-derived cells,Human,Nose,Normal,24,30.0,Toxic
ZnO,115.0,500.0,-9.0,14.5,-3.608,-3.89,-7.2,5.67,MTT,Human olfactory neurosphere-derived cells,Human,Nose,Normal,24,50.0,Toxic
ZnO,115.0,500.0,-9.0,14.5,-3.608,-3.89,-7.2,5.67,MTT,Human olfactory neurosphere-derived cells,Human,Nose,Normal,24,80.0,Toxic
ZnO,60.0,329.0,-9.3,7.34,-3.608,-3.89,-7.2,5.67,MTT,A549,Human,Lung,Cancer,24,0.0,Nontoxic
ZnO,60.0,329.0,-9.3,7.34,-3.608,-3.89,-7.2,5.67,MTT,A549,Human,Lung,Cancer,24,5.0,Nontoxic
ZnO,60.0,329.0,-9.3,7.34,-3.608,-3.89,-7.2,5.67,MTT,A549,Human,Lung,Cancer,24,10.0,Nontoxic
ZnO,60.0,329.0,-9.3,7.34,-3.608,-3.89,-7.2,5.67,MTT,A549,Human,Lung,Cancer,24,40.0,Toxic
ZnO,60.0,329.0,-9.3,7.34,-3.608,-3.89,-7.2,5.67,MTT,A549,Human,Lung,Cancer,24,80.0,Toxic
ZnO,60.0,320.0,-7.5,7.34,-3.608,-3.89,-7.2,5.67,MTT,A549,Human,Lung,Cancer,24,0.0,Nontoxic
ZnO,60.0,320.0,-7.5,7.34,-3.608,-3.89,-7.2,5.67,MTT,A549,Human,Lung,Cancer,24,5.0,Nontoxic
ZnO,60.0,320.0,-7.5,7.34,-3.608,-3.89,-7.2,5.67,MTT,A549,Human,Lung,Cancer,24,10.0,Nontoxic
ZnO,60.0,320.0,-7.5,7.34,-3.608,-3.89,-7.2,5.67,MTT,A549,Human,Lung,Cancer,24,20.0,Toxic
ZnO,60.0,320.0,-7.5,7.34,-3.608,-3.89,-7.2,5.67,MTT,A549,Human,Lung,Cancer,24,40.0,Toxic
ZnO,60.0,320.0,-7.5,7.34,-3.608,-3.89,-7.2,5.67,MTT,A549,Human,Lung,Cancer,24,80.0,Toxic
ZnO,60.0,936.0,-2.4,7.34,-3.608,-3.89,-7.2,5.67,MTT,A549,Human,Lung,Cancer,24,0.0,Nontoxic
ZnO,60.0,936.0,-2.4,7.34,-3.608,-3.89,-7.2,5.67,MTT,A549,Human,Lung,Cancer,24,5.0,Nontoxic
ZnO,60.0,936.0,-2.4,7.34,-3.608,-3.89,-7.2,5.67,MTT,A549,Human,Lung,Cancer,24,10.0,Nontoxic
ZnO,60.0,936.0,-2.4,7.34,-3.608,-3.89,-7.2,5.67,MTT,A549,Human,Lung,Cancer,24,20.0,Toxic
ZnO,60.0,936.0,-2.4,7.34,-3.608,-3.89,-7.2,5.67,MTT,A549,Human,Lung,Cancer,24,40.0,Toxic
ZnO,60.0,936.0,-2.4,7.34,-3.608,-3.89,-7.2,5.67,MTT,A549,Human,Lung,Cancer,24,80.0,Toxic
ZnO,52.0,640.0,29.4,15.0,-3.608,-3.89,-7.2,5.67,MTT,A549,Human,Lung,Cancer,72,0.0,Nontoxic
ZnO,52.0,640.0,29.4,15.0,-3.608,-3.89,-7.2,5.67,MTT,A549,Human,Lung,Cancer,72,1.56,Nontoxic
ZnO,52.0,640.0,29.4,15.0,-3.608,-3.89,-7.2,5.67,MTT,A549,Human,Lung,Cancer,72,3.13,Nontoxic
ZnO,52.0,640.0,29.4,15.0,-3.608,-3.89,-7.2,5.67,MTT,A549,Human,Lung,Cancer,72,6.25,Nontoxic
ZnO,52.0,640.0,29.4,15.0,-3.608,-3.89,-7.2,5.67,MTT,A549,Human,Lung,Cancer,72,12.5,Toxic
ZnO,52.0,640.0,29.4,15.0,-3.608,-3.89,-7.2,5.67,MTT,A549,Human,Lung,Cancer,72,25.0,Toxic
ZnO,52.0,640.0,29.4,15.0,-3.608,-3.89,-7.2,5.67,MTT,A549,Human,Lung,Cancer,72,50.0,Toxic
ZnO,52.0,640.0,29.4,15.0,-3.608,-3.89,-7.2,5.67,MTT,A549,Human,Lung,Cancer,24,0.0,Nontoxic
ZnO,52.0,640.0,29.4,15.0,-3.608,-3.89,-7.2,5.67,MTT,A549,Human,Lung,Cancer,24,1.56,Nontoxic
ZnO,52.0,640.0,29.4,15.0,-3.608,-3.89,-7.2,5.67,MTT,A549,Human,Lung,Cancer,24,3.13,Nontoxic
ZnO,52.0,640.0,29.4,15.0,-3.608,-3.89,-7.2,5.67,MTT,A549,Human,Lung,Cancer,24,6.25,Nontoxic
ZnO,52.0,640.0,29.4,15.0,-3.608,-3.89,-7.2,5.67,MTT,A549,Human,Lung,Cancer,24,12.5,Toxic
ZnO,52.0,640.0,29.4,15.0,-3.608,-3.89,-7.2,5.67,MTT,A549,Human,Lung,Cancer,24,25.0,Toxic
ZnO,52.0,640.0,29.4,15.0,-3.608,-3.89,-7.2,5.67,MTT,A549,Human,Lung,Cancer,24,50.0,Toxic
ZnO,52.0,640.0,29.4,15.0,-3.608,-3.89,-7.2,5.67,MTT,A549,Human,Lung,Cancer,12,0.0,Nontoxic
ZnO,52.0,640.0,29.4,15.0,-3.608,-3.89,-7.2,5.67,MTT,A549,Human,Lung,Cancer,12,1.56,Nontoxic
ZnO,52.0,640.0,29.4,15.0,-3.608,-3.89,-7.2,5.67,MTT,A549,Human,Lung,Cancer,12,3.13,Nontoxic
ZnO,52.0,640.0,29.4,15.0,-3.608,-3.89,-7.2,5.67,MTT,A549,Human,Lung,Cancer,12,6.25,Nontoxic
ZnO,52.0,640.0,29.4,15.0,-3.608,-3.89,-7.2,5.67,MTT,A549,Human,Lung,Cancer,12,12.5,Nontoxic
ZnO,52.0,640.0,29.4,15.0,-3.608,-3.89,-7.2,5.67,MTT,A549,Human,Lung,Cancer,12,25.0,Nontoxic
ZnO,7.5,795.0,27.4,90.0,-3.608,-3.89,-7.2,5.67,MTT,A549,Human,Lung,Cancer,72,0.0,Nontoxic
ZnO,7.5,795.0,27.4,90.0,-3.608,-3.89,-7.2,5.67,MTT,A549,Human,Lung,Cancer,72,1.56,Nontoxic
ZnO,7.5,795.0,27.4,90.0,-3.608,-3.89,-7.2,5.67,MTT,A549,Human,Lung,Cancer,72,3.13,Nontoxic
ZnO,7.5,795.0,27.4,90.0,-3.608,-3.89,-7.2,5.67,MTT,A549,Human,Lung,Cancer,72,6.25,Nontoxic
ZnO,7.5,795.0,27.4,90.0,-3.608,-3.89,-7.2,5.67,MTT,A549,Human,Lung,Cancer,72,12.5,Toxic
ZnO,7.5,795.0,27.4,90.0,-3.608,-3.89,-7.2,5.67,MTT,A549,Human,Lung,Cancer,72,25.0,Toxic
ZnO,7.5,795.0,27.4,90.0,-3.608,-3.89,-7.2,5.67,MTT,A549,Human,Lung,Cancer,72,50.0,Toxic
ZnO,7.5,795.0,27.4,90.0,-3.608,-3.89,-7.2,5.67,MTT,A549,Human,Lung,Cancer,24,0.0,Nontoxic
ZnO,7.5,795.0,27.4,90.0,-3.608,-3.89,-7.2,5.67,MTT,A549,Human,Lung,Cancer,24,1.56,Nontoxic
ZnO,7.5,795.0,27.4,90.0,-3.608,-3.89,-7.2,5.67,MTT,A549,Human,Lung,Cancer,24,3.13,Nontoxic
ZnO,7.5,795.0,27.4,90.0,-3.608,-3.89,-7.2,5.67,MTT,A549,Human,Lung,Cancer,24,6.25,Nontoxic
ZnO,7.5,795.0,27.4,90.0,-3.608,-3.89,-7.2,5.67,MTT,A549,Human,Lung,Cancer,24,12.5,Nontoxic
ZnO,7.5,795.0,27.4,90.0,-3.608,-3.89,-7.2,5.67,MTT,A549,Human,Lung,Cancer,24,25.0,Toxic
ZnO,7.5,795.0,27.4,90.0,-3.608,-3.89,-7.2,5.67,MTT,A549,Human,Lung,Cancer,24,50.0,Toxic
ZnO,7.5,795.0,27.4,90.0,-3.608,-3.89,-7.2,5.67,MTT,A549,Human,Lung,Cancer,12,0.0,Nontoxic
ZnO,7.5,795.0,27.4,90.0,-3.608,-3.89,-7.2,5.67,MTT,A549,Human,Lung,Cancer,12,1.56,Nontoxic
ZnO,7.5,795.0,27.4,90.0,-3.608,-3.89,-7.2,5.67,MTT,A549,Human,Lung,Cancer,12,3.13,Nontoxic
ZnO,7.5,795.0,27.4,90.0,-3.608,-3.89,-7.2,5.67,MTT,A549,Human,Lung,Cancer,12,6.25,Nontoxic
ZnO,7.5,795.0,27.4,90.0,-3.608,-3.89,-7.2,5.67,MTT,A549,Human,Lung,Cancer,12,12.5,Nontoxic
ZnO,7.5,795.0,27.4,90.0,-3.608,-3.89,-7.2,5.67,MTT,A549,Human,Lung,Cancer,12,25.0,Toxic
ZnO,7.5,795.0,27.4,90.0,-3.608,-3.89,-7.2,5.67,MTT,A549,Human,Lung,Cancer,12,50.0,Toxic
ZnO,32.0,1093.0,21.6,37.0,-3.608,-3.89,-7.2,5.67,MTT,A549,Human,Lung,Cancer,72,0.0,Nontoxic
ZnO,32.0,1093.0,21.6,37.0,-3.608,-3.89,-7.2,5.67,MTT,A549,Human,Lung,Cancer,72,1.56,Nontoxic
ZnO,32.0,1093.0,21.6,37.0,-3.608,-3.89,-7.2,5.67,MTT,A549,Human,Lung,Cancer,72,3.13,Nontoxic
ZnO,32.0,1093.0,21.6,37.0,-3.608,-3.89,-7.2,5.67,MTT,A549,Human,Lung,Cancer,72,6.25,Nontoxic
ZnO,32.0,1093.0,21.6,37.0,-3.608,-3.89,-7.2,5.67,MTT,A549,Human,Lung,Cancer,72,12.5,Toxic
ZnO,32.0,1093.0,21.6,37.0,-3.608,-3.89,-7.2,5.67,MTT,A549,Human,Lung,Cancer,72,25.0,Toxic
ZnO,32.0,1093.0,21.6,37.0,-3.608,-3.89,-7.2,5.67,MTT,A549,Human,Lung,Cancer,72,50.0,Toxic
ZnO,32.0,1093.0,21.6,37.0,-3.608,-3.89,-7.2,5.67,MTT,A549,Human,Lung,Cancer,24,0.0,Nontoxic
ZnO,32.0,1093.0,21.6,37.0,-3.608,-3.89,-7.2,5.67,MTT,A549,Human,Lung,Cancer,24,1.56,Nontoxic
ZnO,32.0,1093.0,21.6,37.0,-3.608,-3.89,-7.2,5.67,MTT,A549,Human,Lung,Cancer,24,3.13,Nontoxic
ZnO,32.0,1093.0,21.6,37.0,-3.608,-3.89,-7.2,5.67,MTT,A549,Human,Lung,Cancer,24,6.25,Nontoxic
ZnO,32.0,1093.0,21.6,37.0,-3.608,-3.89,-7.2,5.67,MTT,A549,Human,Lung,Cancer,24,12.5,Nontoxic
ZnO,32.0,1093.0,21.6,37.0,-3.608,-3.89,-7.2,5.67,MTT,A549,Human,Lung,Cancer,24,25.0,Toxic
ZnO,32.0,1093.0,21.6,37.0,-3.608,-3.89,-7.2,5.67,MTT,A549,Human,Lung,Cancer,24,50.0,Toxic
